Repository: pypi-data/pypi-mirror-337

# PyPI code 337

This repository is part of a project to make all code in PyPI as accessible as possible. For more information 
on the project and to find out how to utilise this data, see the website: https://py-code.org/

This repo contains 19920 packages uploaded to PyPI between 
2025-03-27 10:56 and 2025-03-28 22:32.

The repo is 75% (14988/19920) complete.

Package contents can be found [in the code branch](https://github.com/pypi-data/pypi-mirror-337/tree/code/packages).

A browsable package list for all repositories [all packages here](https://py-code.org/repositories/pypi-mirror-337).

# AEPyBaMM

**AEPyBaMM** (`aepybamm`) is a Python library that supports the use of [About:Energy](https://www.aboutenergy.io/)'s **Electrochemical** models (such as [About:DFN](https://aboutenergy.notion.site/About-DFN-Documentation-0c4a5b0ebb974441ab4783dd2f1d4d81#c73e7cd04ac64c0bbc061bbf74087e28)) in the [PyBaMM](https://pybamm.org/) implementation.

AEPyBaMM is an interface between the [PyBaMM](https://pybamm.org) package for battery modelling and the [BPX](https://bpxstandard.com) package for expression of electrochemical parameter sets. AEPyBaMM v0.1. requires PyBaMM v25.1 and BPX v0.5.

The core functionality of AEPyBaMM is expressed through the function `get_params`, which combines a BPX parameter set and any user-defined options to yield a tuple of self-consistent `pybamm.ParameterValues` and `pybamm.lithium_ion.{model}` objects.

Example use case:

```python
import pybamm
from aepybamm import get_params

fp_bpx = "*.json" # filepath of BPX JSON file containing parameter set

parameter_values, model = get_params(
    fp_bpx,
    **kwargs, # additional options to get_params()
)

sim = pybamm.Simulation(
    model,
    parameter_values=parameter_values,
    **kwargs, # additional options to pybamm.Simulation
)

# The pybamm.Simulation 'sim' can now be solved and post-processed as desired.
```

AEPyBaMM additionally provides functions `solve_from_expdata` and `compare`, to aid simple solution and comparison operations on experimental data without using the PyBaMM API directly.

File: packages/aepybamm/aepybamm-0.1.1.tar.gz/aepybamm-0.1.1/examples/params/example_nmc_BPX.json
{
      "Header": {
            "BPX": 0.5,
            "Title": "Parameterisation example of an NMC111|graphite 12.5 Ah pouch cell",
            "Description": "NMC111|graphite 12.5 Ah pouch cell. Parameterisation by About:Energy Limited (aboutenergy.io), December 2022, based on cell cycling data, and electrode data gathered after cell teardown. Electrolyte properties from Nyman et al. 2008 (doi:10.1016/j.electacta.2008.04.023). Negative electrode entropic coefficient data are from O'Regan et al. 2022 (doi:10.1016/j.electacta.2022.140700). Positive electrode entropic coefficient data are from Viswanathan et al. 2010 (doi:10.1016/j.jpowsour.2009.11.103). Other thermal properties are estimated.",
            "Model": "DFN"
      },
      "Parameterisation": {
            "Cell": {
                  "Ambient temperature [K]": 298.15,
                  "Initial temperature [K]": 298.15,
                  "Reference temperature [K]": 298.15,
                  "Lower voltage cut-off [V]": 2.7,
                  "Upper voltage cut-off [V]": 4.2,
                  "Nominal cell capacity [A.h]": 12.5,
                  "Specific heat capacity [J.K-1.kg-1]": 913,
                  "Thermal conductivity [W.m-1.K-1]": 2.04,
                  "Density [kg.m-3]": 1847,
                  "Electrode area [m2]": 0.016808,
                  "Number of electrode pairs connected in parallel to make a cell": 34,
                  "External surface area [m2]": 0.0379,
                  "Volume [m3]": 0.000128
            },
            "Electrolyte": {
                  "Initial concentration [mol.m-3]": 1000,
                  "Cation transference number": 0.2594,
                  "Conductivity [S.m-1]": "0.1297 * (x / 1000) ** 3 - 2.51 * (x / 1000) ** 1.5 + 3.329 * (x / 1000)",
                  "Diffusivity [m2.s-1]": "8.794e-11 * (x / 1000) ** 2 - 3.972e-10 * (x / 1000) + 4.862e-10",
                  "Conductivity activation energy [J.mol-1]": 17100,
                  "Diffusivity activation energy [J.mol-1]": 17100
            },
            "Negative electrode": {
                  "Particle radius [m]": 4.12e-06,
                  "Thickness [m]": 5.62e-05,
                  "Diffusivity [m2.s-1]": 2.728e-14,
                  "OCP [V]": "9.47057878e-01 * exp(-1.59418743e+02  * x) - 3.50928033e+04 + 1.64230269e-01 * tanh(-4.55509094e+01 * (x - 3.24116012e-02 )) + 3.69968491e-02 * tanh(-1.96718868e+01 * (x - 1.68334476e-01)) + 1.91517003e+04 * tanh(3.19648312e+00 * (x - 1.85139824e+00)) + 5.42448511e+04 * tanh(-3.19009848e+00 * (x - 2.01660395e+00))",
                  "Entropic change coefficient [V.K-1]": "(-0.1112 * x + 0.02914 + 0.3561 * exp(-((x - 0.08309) ** 2) / 0.004616)) / 1000",
                  "Conductivity [S.m-1]": 0.222,
                  "Surface area per unit volume [m-1]": 499522,
                  "Porosity": 0.253991,
                  "Transport efficiency": 0.128,
                  "Reaction rate constant [mol.m-2.s-1]": 5.199e-06,
                  "Minimum stoichiometry": 0.005504,
                  "Maximum stoichiometry": 0.75668,
                  "Maximum concentration [mol.m-3]": 29730,
                  "Diffusivity activation energy [J.mol-1]": 30000,
                  "Reaction rate constant activation energy [J.mol-1]": 55000
            },
            "Positive electrode": {
                  "Particle radius [m]": 4.6e-06,
                  "Thickness [m]": 5.23e-05,
                  "Diffusivity [m2.s-1]": 3.2e-14,
                  "OCP [V]": "-3.04420906 * x + 10.04892207 - 0.65637536 * tanh(-4.02134095 * (x - 0.80063948)) + 4.24678547 * tanh(12.17805062 * (x - 7.57659337)) - 0.3757068 * tanh(59.33067782 * (x - 0.99784492))",
                  "Entropic change coefficient [V.K-1]": -1e-4,
                  "Conductivity [S.m-1]": 0.789,
                  "Surface area per unit volume [m-1]": 432072,
                  "Porosity": 0.277493,
                  "Transport efficiency": 0.1462,
                  "Reaction rate constant [mol.m-2.s-1]": 2.305e-05,
                  "Minimum stoichiometry": 0.42424,
                  "Maximum stoichiometry": 0.96210,
                  "Maximum concentration [mol.m-3]": 46200,
                  "Diffusivity activation energy [J.mol-1]": 15000,
                  "Reaction rate constant activation energy [J.mol-1]": 35000 
            },
            "Separator": {
                  "Thickness [m]": 2e-05,
                  "Porosity": 0.47,
                  "Transport efficiency": 0.3222
            }
      }
}
